Repository: colinbousige/rclass

## Description

This is the repository for the ["Reproducible data treatment with R"](http://lmi.cnrs.fr/r/) class.

Interactive exercises can be found in the associated [`tutor`](https://colinbousige.github.io/tutor/) package.

File: Examples/FullProf/Barreau A_1000C_poudre_long_IRF.sum


        **********************************************************
        ** PROGRAM FullProf.2k (Version 5.30 - Mar2012-ILL JRC) **
        **********************************************************
                       M U L T I -- P A T T E R N                 
            Rietveld, Profile Matching & Integrated Intensity     
                 Refinement of X-ray and/or Neutron Data


    Date: 29/07/2020  Time: 10:41:08.468                              

 => PCR file code: Barreau A_1000C_poudre_long_IRF
 => DAT file code: JAND-20-29-501_uxd_I -> Relative contribution: 1.0000                                                            
 => Title: Barreau A 20%Ni-30%W 1000 poudre 16h CDHL Lebail IRF

 ==> CONDITIONS OF THIS RUN FOR PATTERN No.:  1

 => Global Refinement of X-ray powder diffraction data                                                                              
 => Global Refinement of X-ray powder diffraction data                                                                              
    Bragg-Brentano(X-rays) or Debye-Scherrer geometry(Neutrons)
 => The    7th default profile function was selected

 => Data supplied in free format for pattern:  1
 => Wavelengths:  1.54060 1.54439
 => Cos(Monochromator angle)=   1.0000
 => Absorption correction (AC), muR-eff =   0.0000  0.0000
 => Base of peaks: 2.0*HW*    8.00
 ==> Angular range, step and number of points:
     2Thmin:      10.000000  2Thmax:     110.016129  Step:       0.008192  No. of points:  12210
 =>-------> Pattern#  1
 => Profile Matching (fixed scale) for phase: 1
 =>-------> Pattern#  1
 => Profile Matching (fixed scale) for phase: 2
 => Scor: 4.8704

 ==> RESULTS OF REFINEMENT:


 => No. of fitted parameters:   10


------------------------------------------------------------------------------
 => Phase No.  1 (Co,Ni)7W6                              R -3 m              
------------------------------------------------------------------------------

 =>  No. of reflections for pattern#:   1:   208/2


 ==> PROFILE PARAMETERS FOR PATTERN#  1

 => Cell parameters      :
                              4.74742   0.00012
                              4.74743   0.00012
                             25.67135   0.00067
                             90.00000   0.00000
                             90.00000   0.00000
                            120.00000   0.00000
 
 => overall scale factor :      0.001000000     0.000000000
 => Eta(p-v) or m(p-vii) :    0.00000   0.00000
 => Overall tem. factor  :    0.00000   0.00000
 => Halfwidth parameters :    0.00100   0.00000
                              0.00000   0.00000
                              0.00000   0.00000
 => Preferred orientation:    1.00000   0.00000
                              0.00000   0.00000
 => Asymmetry parameters :    0.00000   0.00000
                              0.00000   0.00000
                              0.00000   0.00000
                              0.00000   0.00000
 => X and y parameters   :    0.00000   0.00000
                              0.21370   0.00196
 => Strain parameters    :    0.00000   0.00000
                              0.00000   0.00000
                              0.00000   0.00000
 => Size parameters (G,L):    0.00000   0.00000
                              0.00000   0.00000

 => Add. shape parameters: 
                              0.00000   0.00000
                              0.00000   0.00000



------------------------------------------------------------------------------
 => Phase No.  2 Co3W_DO19 ICCD_03-065-3520 ICSD_625553.cP 63/m m c          
------------------------------------------------------------------------------

 =>  No. of reflections for pattern#:   1:    68/2


 ==> PROFILE PARAMETERS FOR PATTERN#  1

 => Cell parameters      :
                              5.12589   0.00016
                              5.12589   0.00016
                              4.14790   0.00012
                             90.00000   0.00000
                             90.00000   0.00000
                            120.00000   0.00000
 
 => overall scale factor :      0.001000000     0.000000000
 => Eta(p-v) or m(p-vii) :    0.00000   0.00000
 => Overall tem. factor  :    0.00000   0.00000
 => Halfwidth parameters :    0.00100   0.00000
                              0.00000   0.00000
                              0.00000   0.00000
 => Preferred orientation:    1.00000   0.00000
                              0.00000   0.00000
 => Asymmetry parameters :    0.00000   0.00000
                              0.00000   0.00000
                              0.00000   0.00000
                              0.00000   0.00000
 => X and y parameters   :    0.00001   0.00000
                              0.72689   0.00507
 => Strain parameters    :    0.00000   0.00000
                              0.00000   0.00000
                              0.00000   0.00000
 => Size parameters (G,L):    0.00001   0.00000
                              0.00000   0.00000

 => Add. shape parameters: 
                              0.00000   0.00000
                              0.00000   0.00000



 ==> GLOBAL PARAMETERS FOR PATTERN#  1


 => Zero-point:     0.0000    0.0000
 => Cos( theta)-shift parameter :  -0.0229  0.0023
 => Sin(2theta)-shift parameter :   0.0000  0.0000

 ==> RELIABILITY FACTORS WITH ALL NON-EXCLUDED POINTS FOR PATTERN:  1

  => Cycle:  2 => MaxCycle: 20
 => N-P+C: 12200
 =>  R-factors (not corrected for background) for Pattern:  1
 => Rp:  1.67     Rwp:  2.49     Rexp:    1.22 Chi2:  4.19      L.S. refinement
 => Conventional Rietveld R-factors for Pattern:  1
 => Rp:  20.4     Rwp:  15.6     Rexp:    7.63 Chi2:  4.19    
 => Deviance:  0.519E+05     Dev*  :   4.254    
 => DW-Stat.:    0.4567     DW-exp:     1.9455
 => N-sigma of the GoF:  249.220

 ==> RELIABILITY FACTORS FOR POINTS WITH BRAGG CONTRIBUTIONS FOR PATTERN:  1

 => N-P+C: 12016
 =>  R-factors (not corrected for background) for Pattern:  1
 => Rp:  1.69     Rwp:  2.52     Rexp:    1.23 Chi2:  4.21      L.S. refinement
 => Conventional Rietveld R-factors for Pattern:  1
 => Rp:  20.0     Rwp:  15.5     Rexp:    7.57 Chi2:  4.21    
 => Deviance:  0.513E+05     Dev*  :   4.268    
 => DW-Stat.:    0.4622     DW-exp:     1.9451
 => N-sigma of the GoF:      248.427

 => Global user-weigthed Chi2 (Bragg contrib.):   4.26    

     -----------------------------------------------------
     BRAGG R-Factors and weight fractions for Pattern #  1
     -----------------------------------------------------

 => Phase:  1     (Co,Ni)7W6
 => Bragg R-factor:   1.58       Vol:  501.067( 0.022)  Fract(%):    0.00( 0.00)
 => Rf-factor= 0.955             ATZ:           0.000   Brindley:  1.0000

 => Phase:  2     Co3W_DO19 ICCD_03-065-3520 ICSD_625553.cif
 => Bragg R-factor:  0.357       Vol:   94.384( 0.005)  Fract(%):    0.00( 0.00)
 => Rf-factor= 0.319             ATZ:           0.000   Brindley:  1.0000

 
              CPU Time:     2.958 seconds
                            0.049 minutes

 => Run finished at:     Date: 29/07/2020  Time: 10:41:11.509

File: Examples/FullProf/Barreau B_1000C_poudre_long_IRF.sum


        **********************************************************
        ** PROGRAM FullProf.2k (Version 5.30 - Mar2012-ILL JRC) **
        **********************************************************
                       M U L T I -- P A T T E R N                 
            Rietveld, Profile Matching & Integrated Intensity     
                 Refinement of X-ray and/or Neutron Data


    Date: 29/07/2020  Time: 09:17:48.390                              

 => PCR file code: Barreau B_1000C_poudre_long_IRF
 => DAT file code: JAND-20-28-501_uxd_I -> Relative contribution: 1.0000                                                            
 => Title: Barreau B 25%Ni-30%W 1000 poudre 16h CDHL Lebail IRF

 ==> CONDITIONS OF THIS RUN FOR PATTERN No.:  1

 => Global Refinement of X-ray powder diffraction data                                                                              
 => Global Refinement of X-ray powder diffraction data                                                                              
    Bragg-Brentano(X-rays) or Debye-Scherrer geometry(Neutrons)
 => The    7th default profile function was selected

 => Data supplied in free format for pattern:  1
 => Wavelengths:  1.54060 1.54439
 => Cos(Monochromator angle)=   1.0000
 => Absorption correction (AC), muR-eff =   0.0000  0.0000
 => Base of peaks: 2.0*HW*    8.00
 ==> Angular range, step and number of points:
     2Thmin:      10.000000  2Thmax:     110.016129  Step:       0.008192  No. of points:  12210
 =>-------> Pattern#  1
 => Profile Matching (fixed scale) for phase: 1
 =>-------> Pattern#  1
 => Profile Matching (fixed scale) for phase: 2
 => Scor: 6.4960

 ==> RESULTS OF REFINEMENT:


 => No. of fitted parameters:   11


------------------------------------------------------------------------------
 => Phase No.  1 (Co,Ni)7W6                              R -3 m              
------------------------------------------------------------------------------

 =>  No. of reflections for pattern#:   1:   205/2


 ==> PROFILE PARAMETERS FOR PATTERN#  1

 => Cell parameters      :
                              4.74150   0.00014
                              4.74150   0.00014
                             25.64508   0.00091
                             90.00000   0.00000
                             90.00000   0.00000
                            120.00000   0.00000
 
 => overall scale factor :      0.001000000     0.000000000
 => Eta(p-v) or m(p-vii) :    0.00000   0.00000
 => Overall tem. factor  :    0.00000   0.00000
 => Halfwidth parameters :    0.00100   0.00000
                              0.00000   0.00000
                              0.00000   0.00000
 => Preferred orientation:    1.00000   0.00000
                              0.00000   0.00000
 => Asymmetry parameters :    0.00000   0.00000
                              0.00000   0.00000
                              0.00000   0.00000
                              0.00000   0.00000
 => X and y parameters   :    0.00000   0.00000
                              0.29237   0.00321
 => Strain parameters    :    0.00000   0.00000
                              0.00000   0.00000
                              0.00000   0.00000
 => Size parameters (G,L):    0.00000   0.00000
                              0.00000   0.00000

 => Add. shape parameters: 
                              0.00000   0.00000
                              0.00000   0.00000



------------------------------------------------------------------------------
 => Phase No.  2 Ni3W_DOa(Ni3Mo_like_phase) ICCD_00-017-0P m m n             
------------------------------------------------------------------------------

 =>  No. of reflections for pattern#:   1:   161/2


 ==> PROFILE PARAMETERS FOR PATTERN#  1

 => Cell parameters      :
                              5.09531   0.00029
                              4.16336   0.00016
                              4.45444   0.00021
                             90.00000   0.00000
                             90.00000   0.00000
                             90.00000   0.00000
 
 => overall scale factor :      0.001000000     0.000000000
 => Eta(p-v) or m(p-vii) :    0.00000   0.00000
 => Overall tem. factor  :    0.00000   0.00000
 => Halfwidth parameters :    0.00100   0.00000
                              0.00000   0.00000
                              0.00000   0.00000
 => Preferred orientation:    1.00000   0.00000
                              0.00000   0.00000
 => Asymmetry parameters :    0.00000   0.00000
                              0.00000   0.00000
                              0.00000   0.00000
                              0.00000   0.00000
 => X and y parameters   :    0.00001   0.00000
                              0.60173   0.00480
 => Strain parameters    :    0.00000   0.00000
                              0.00000   0.00000
                              0.00000   0.00000
 => Size parameters (G,L):    0.00001   0.00000
                              0.00000   0.00000

 => Add. shape parameters: 
                              0.00000   0.00000
                              0.00000   0.00000



 ==> GLOBAL PARAMETERS FOR PATTERN#  1


 => Zero-point:     0.0000    0.0000
 => Cos( theta)-shift parameter :  -0.0833  0.0029
 => Sin(2theta)-shift parameter :   0.0000  0.0000

 ==> RELIABILITY FACTORS WITH ALL NON-EXCLUDED POINTS FOR PATTERN:  1

  => Cycle: 20 => MaxCycle: 20
 => N-P+C: 12199
 =>  R-factors (not corrected for background) for Pattern:  1
 => Rp:  1.78     Rwp:  2.50     Rexp:    1.31 Chi2:  3.67      L.S. refinement
 => Conventional Rietveld R-factors for Pattern:  1
 => Rp:  25.0     Rwp:  17.2     Rexp:    8.96 Chi2:  3.67    
 => Deviance:  0.447E+05     Dev*  :   3.668    
 => DW-Stat.:    0.5209     DW-exp:     1.9457
 => N-sigma of the GoF:  208.274

 ==> RELIABILITY FACTORS FOR POINTS WITH BRAGG CONTRIBUTIONS FOR PATTERN:  1

 => N-P+C: 11975
 =>  R-factors (not corrected for background) for Pattern:  1
 => Rp:  1.81     Rwp:  2.54     Rexp:    1.32 Chi2:  3.68      L.S. refinement
 => Conventional Rietveld R-factors for Pattern:  1
 => Rp:  24.4     Rwp:  17.0     Rexp:    8.88 Chi2:  3.68    
 => Deviance:  0.441E+05     Dev*  :   3.683    
 => DW-Stat.:    0.5284     DW-exp:     1.9452
 => N-sigma of the GoF:      207.546

 => Global user-weigthed Chi2 (Bragg contrib.):   3.74    

     -----------------------------------------------------
     BRAGG R-Factors and weight fractions for Pattern #  1
     -----------------------------------------------------

 => Phase:  1     (Co,Ni)7W6
 => Bragg R-factor:   1.69       Vol:  499.305( 0.027)  Fract(%):    0.00( 0.00)
 => Rf-factor=  1.50             ATZ:           0.000   Brindley:  1.0000

 => Phase:  2     Ni3W_DOa(Ni3Mo_like_phase) ICCD_00-017-0572/03-065-2587 & ICSD_644015.cif
 => Bragg R-factor:  0.923       Vol:   94.495( 0.008)  Fract(%):    0.00( 0.00)
 => Rf-factor= 0.813             ATZ:           0.000   Brindley:  1.0000

 
              CPU Time:    23.766 seconds
                            0.396 minutes

 => Run finished at:     Date: 29/07/2020  Time: 09:18:12.238

File: Examples/FullProf/Barreau C_1000C_poudre_long_IRF.sum


        **********************************************************
        ** PROGRAM FullProf.2k (Version 5.30 - Mar2012-ILL JRC) **
        **********************************************************
                       M U L T I -- P A T T E R N                 
            Rietveld, Profile Matching & Integrated Intensity     
                 Refinement of X-ray and/or Neutron Data


    Date: 29/07/2020  Time: 09:49:34.299                              

 => PCR file code: Barreau C_1000C_poudre_long_IRF
 => DAT file code: JAND-20-28-502_uxd_I -> Relative contribution: 1.0000                                                            
 => Title: Barreau C 30%Ni-30%W 1000 poudre 16h CDHL Lebail IRF

 ==> CONDITIONS OF THIS RUN FOR PATTERN No.:  1

 => Global Refinement of X-ray powder diffraction data                                                                              
 => Global Refinement of X-ray powder diffraction data                                                                              
    Bragg-Brentano(X-rays) or Debye-Scherrer geometry(Neutrons)
 => The    7th default profile function was selected

 => Data supplied in free format for pattern:  1
 => Wavelengths:  1.54060 1.54439
 => Cos(Monochromator angle)=   1.0000
 => Absorption correction (AC), muR-eff =   0.0000  0.0000
 => Base of peaks: 2.0*HW*    8.00
 ==> Angular range, step and number of points:
     2Thmin:      10.000000  2Thmax:     110.016129  Step:       0.008192  No. of points:  12210
 =>-------> Pattern#  1
 => Profile Matching (fixed scale) for phase: 1
 =>-------> Pattern#  1
 => Profile Matching (fixed scale) for phase: 2
 => Scor: 4.6122

 ==> RESULTS OF REFINEMENT:


 => No. of fitted parameters:   11


------------------------------------------------------------------------------
 => Phase No.  1 (Co,Ni)7W6                              R -3 m              
------------------------------------------------------------------------------

 =>  No. of reflections for pattern#:   1:   206/2


 ==> PROFILE PARAMETERS FOR PATTERN#  1

 => Cell parameters      :
                              4.74799   0.00013
                              4.74799   0.00013
                             25.71111   0.00079
                             90.00000   0.00000
                             90.00000   0.00000
                            120.00000   0.00000
 
 => overall scale factor :      0.001000000     0.000000000
 => Eta(p-v) or m(p-vii) :    0.00000   0.00000
 => Overall tem. factor  :    0.00000   0.00000
 => Halfwidth parameters :    0.00100   0.00000
                              0.00000   0.00000
                              0.00000   0.00000
 => Preferred orientation:    1.00000   0.00000
                              0.00000   0.00000
 => Asymmetry parameters :    0.00000   0.00000
                              0.00000   0.00000
                              0.00000   0.00000
                              0.00000   0.00000
 => X and y parameters   :    0.00000   0.00000
                              0.25879   0.00226
 => Strain parameters    :    0.00000   0.00000
                              0.00000   0.00000
                              0.00000   0.00000
 => Size parameters (G,L):    0.00000   0.00000
                              0.00000   0.00000

 => Add. shape parameters: 
                              0.00000   0.00000
                              0.00000   0.00000



------------------------------------------------------------------------------
 => Phase No.  2 Ni3W_DOa(Ni3Mo_like_phase) ICCD_00-017-0P m m n             
------------------------------------------------------------------------------

 =>  No. of reflections for pattern#:   1:   160/2


 ==> PROFILE PARAMETERS FOR PATTERN#  1

 => Cell parameters      :
                              5.09967   0.00037
                              4.16780   0.00014
                              4.44151   0.00024
                             90.00000   0.00000
                             90.00000   0.00000
                             90.00000   0.00000
 
 => overall scale factor :      0.001000000     0.000000000
 => Eta(p-v) or m(p-vii) :    0.00000   0.00000
 => Overall tem. factor  :    0.00000   0.00000
 => Halfwidth parameters :    0.00100   0.00000
                              0.00000   0.00000
                              0.00000   0.00000
 => Preferred orientation:    1.00000   0.00000
                              0.00000   0.00000
 => Asymmetry parameters :    0.00000   0.00000
                              0.00000   0.00000
                              0.00000   0.00000
                              0.00000   0.00000
 => X and y parameters   :    0.00001   0.00000
                              0.68163   0.00446
 => Strain parameters    :    0.00000   0.00000
                              0.00000   0.00000
                              0.00000   0.00000
 => Size parameters (G,L):    0.00001   0.00000
                              0.00000   0.00000

 => Add. shape parameters: 
                              0.00000   0.00000
                              0.00000   0.00000



 ==> GLOBAL PARAMETERS FOR PATTERN#  1


 => Zero-point:     0.0000    0.0000
 => Cos( theta)-shift parameter :  -0.0713  0.0026
 => Sin(2theta)-shift parameter :   0.0000  0.0000

 ==> RELIABILITY FACTORS WITH ALL NON-EXCLUDED POINTS FOR PATTERN:  1

  => Cycle: 10 => MaxCycle: 20
 => N-P+C: 12199
 =>  R-factors (not corrected for background) for Pattern:  1
 => Rp:  1.53     Rwp:  2.09     Rexp:    1.19 Chi2:  3.09      L.S. refinement
 => Conventional Rietveld R-factors for Pattern:  1
 => Rp:  19.3     Rwp:  13.3     Rexp:    7.56 Chi2:  3.09    
 => Deviance:  0.379E+05     Dev*  :   3.106    
 => DW-Stat.:    0.6204     DW-exp:     1.9457
 => N-sigma of the GoF:  163.422

 ==> RELIABILITY FACTORS FOR POINTS WITH BRAGG CONTRIBUTIONS FOR PATTERN:  1

 => N-P+C: 12019
 =>  R-factors (not corrected for background) for Pattern:  1
 => Rp:  1.56     Rwp:  2.12     Rexp:    1.20 Chi2:  3.12      L.S. refinement
 => Conventional Rietveld R-factors for Pattern:  1
 => Rp:  19.0     Rwp:  13.2     Rexp:    7.50 Chi2:  3.12    
 => Deviance:  0.376E+05     Dev*  :   3.129    
 => DW-Stat.:    0.6250     DW-exp:     1.9453
 => N-sigma of the GoF:      164.024

 => Global user-weigthed Chi2 (Bragg contrib.):   3.14    

     -----------------------------------------------------
     BRAGG R-Factors and weight fractions for Pattern #  1
     -----------------------------------------------------

 => Phase:  1     (Co,Ni)7W6
 => Bragg R-factor:   1.38       Vol:  501.963( 0.025)  Fract(%):    0.00( 0.00)
 => Rf-factor=  1.44             ATZ:           0.000   Brindley:  1.0000

 => Phase:  2     Ni3W_DOa(Ni3Mo_like_phase) ICCD_00-017-0572/03-065-2587 & ICSD_644015.cif
 => Bragg R-factor:  0.587       Vol:   94.402( 0.009)  Fract(%):    0.00( 0.00)
 => Rf-factor= 0.497             ATZ:           0.000   Brindley:  1.0000

 
              CPU Time:    13.372 seconds
                            0.223 minutes

 => Run finished at:     Date: 29/07/2020  Time: 09:49:47.751

File: Examples/FullProf/Barreau D_1000C_poudre_long_IRF.sum


        **********************************************************
        ** PROGRAM FullProf.2k (Version 5.30 - Mar2012-ILL JRC) **
        **********************************************************
                       M U L T I -- P A T T E R N                 
            Rietveld, Profile Matching & Integrated Intensity     
                 Refinement of X-ray and/or Neutron Data


    Date: 29/07/2020  Time: 10:32:07.264                              

 => PCR file code: Barreau D_1000C_poudre_long_IRF
 => DAT file code: JAND-20-29-502_uxd_I -> Relative contribution: 1.0000                                                            
 => Title: Barreau D 40%Ni-30%W 1000 poudre 16h CDHL Lebail IRF

 ==> CONDITIONS OF THIS RUN FOR PATTERN No.:  1

 => Global Refinement of X-ray powder diffraction data                                                                              
 => Global Refinement of X-ray powder diffraction data                                                                              
    Bragg-Brentano(X-rays) or Debye-Scherrer geometry(Neutrons)
 => The    7th default profile function was selected

 => Data supplied in free format for pattern:  1
 => Wavelengths:  1.54060 1.54439
 => Cos(Monochromator angle)=   1.0000
 => Absorption correction (AC), muR-eff =   0.0000  0.0000
 => Base of peaks: 2.0*HW*    8.00
 ==> Angular range, step and number of points:
     2Thmin:      10.000000  2Thmax:     110.016129  Step:       0.008192  No. of points:  12210
 =>-------> Pattern#  1
 => Profile Matching (fixed scale) for phase: 1
 =>-------> Pattern#  1
 => Profile Matching (fixed scale) for phase: 2
 => Scor: 6.6854

 ==> RESULTS OF REFINEMENT:


 => No. of fitted parameters:   11


------------------------------------------------------------------------------
 => Phase No.  1 (Co,Ni)7W6                              R -3 m              
------------------------------------------------------------------------------

 =>  No. of reflections for pattern#:   1:   207/2


 ==> PROFILE PARAMETERS FOR PATTERN#  1

 => Cell parameters      :
                              4.75228   0.00019
                              4.75228   0.00019
                             25.81314   0.00085
                             90.00000   0.00000
                             90.00000   0.00000
                            120.00000   0.00000
 
 => overall scale factor :      0.001000000     0.000000000
 => Eta(p-v) or m(p-vii) :    0.00000   0.00000
 => Overall tem. factor  :    0.00000   0.00000
 => Halfwidth parameters :    0.00100   0.00000
                              0.00000   0.00000
                              0.00000   0.00000
 => Preferred orientation:    1.00000   0.00000
                              0.00000   0.00000
 => Asymmetry parameters :    0.00000   0.00000
                              0.00000   0.00000
                              0.00000   0.00000
                              0.00000   0.00000
 => X and y parameters   :    0.00000   0.00000
                              0.58076   0.00736
 => Strain parameters    :    0.00000   0.00000
                              0.00000   0.00000
                              0.00000   0.00000
 => Size parameters (G,L):    0.00000   0.00000
                              0.00000   0.00000

 => Add. shape parameters: 
                              0.00000   0.00000
                              0.00000   0.00000



------------------------------------------------------------------------------
 => Phase No.  2 Ni3W_DOa(Ni3Mo_like_phase) ICCD_00-017-0P m m n             
------------------------------------------------------------------------------

 =>  No. of reflections for pattern#:   1:   159/2


 ==> PROFILE PARAMETERS FOR PATTERN#  1

 => Cell parameters      :
                              5.08665   0.00015
                              4.16630   0.00011
                              4.46815   0.00013
                             90.00000   0.00000
                             90.00000   0.00000
                             90.00000   0.00000
 
 => overall scale factor :      0.001000000     0.000000000
 => Eta(p-v) or m(p-vii) :    0.00000   0.00000
 => Overall tem. factor  :    0.00000   0.00000
 => Halfwidth parameters :    0.00100   0.00000
                              0.00000   0.00000
                              0.00000   0.00000
 => Preferred orientation:    1.00000   0.00000
                              0.00000   0.00000
 => Asymmetry parameters :    0.00000   0.00000
                              0.00000   0.00000
                              0.00000   0.00000
                              0.00000   0.00000
 => X and y parameters   :    0.00001   0.00000
                              0.27148   0.00202
 => Strain parameters    :    0.00000   0.00000
                              0.00000   0.00000
                              0.00000   0.00000
 => Size parameters (G,L):    0.00001   0.00000
                              0.00000   0.00000

 => Add. shape parameters: 
                              0.00000   0.00000
                              0.00000   0.00000



 ==> GLOBAL PARAMETERS FOR PATTERN#  1


 => Zero-point:     0.0000    0.0000
 => Cos( theta)-shift parameter :  -0.0435  0.0025
 => Sin(2theta)-shift parameter :   0.0000  0.0000

 ==> RELIABILITY FACTORS WITH ALL NON-EXCLUDED POINTS FOR PATTERN:  1

  => Cycle: 20 => MaxCycle: 20
 => N-P+C: 12199
 =>  R-factors (not corrected for background) for Pattern:  1
 => Rp:  2.00     Rwp:  3.19     Rexp:    1.23 Chi2:  6.76      L.S. refinement
 => Conventional Rietveld R-factors for Pattern:  1
 => Rp:  21.1     Rwp:  17.8     Rexp:    6.84 Chi2:  6.76    
 => Deviance:  0.853E+05     Dev*  :   6.989    
 => DW-Stat.:    0.2816     DW-exp:     1.9457
 => N-sigma of the GoF:  449.776

 ==> RELIABILITY FACTORS FOR POINTS WITH BRAGG CONTRIBUTIONS FOR PATTERN:  1

 => N-P+C: 12154
 =>  R-factors (not corrected for background) for Pattern:  1
 => Rp:  2.00     Rwp:  3.20     Rexp:    1.23 Chi2:  6.78      L.S. refinement
 => Conventional Rietveld R-factors for Pattern:  1
 => Rp:  21.0     Rwp:  17.8     Rexp:    6.83 Chi2:  6.78    
 => Deviance:  0.852E+05     Dev*  :   7.007    
 => DW-Stat.:    0.2820     DW-exp:     1.9456
 => N-sigma of the GoF:      450.258

 => Global user-weigthed Chi2 (Bragg contrib.):   6.78    

     -----------------------------------------------------
     BRAGG R-Factors and weight fractions for Pattern #  1
     -----------------------------------------------------

 => Phase:  1     (Co,Ni)7W6
 => Bragg R-factor:  0.664       Vol:  504.866( 0.033)  Fract(%):    0.00( 0.00)
 => Rf-factor= 0.562             ATZ:           0.000   Brindley:  1.0000

 => Phase:  2     Ni3W_DOa(Ni3Mo_like_phase) ICCD_00-017-0572/03-065-2587 & ICSD_644015.cif
 => Bragg R-factor:   1.45       Vol:   94.691( 0.005)  Fract(%):    0.00( 0.00)
 => Rf-factor=  1.08             ATZ:           0.000   Brindley:  1.0000

 
              CPU Time:    26.565 seconds
                            0.443 minutes

 => Run finished at:     Date: 29/07/2020  Time: 10:32:33.891
